Repository: m-esm/3d-print-modeling

# 3d-print-modeling — a Claude Code skill for parametric 3D-print parts
Design FDM 3D-print parts as **parametric Python** (`trimesh` + `manifold3d` + `shapely`, or `build123d`), then **view and screenshot them headlessly** so Claude checks the geometry by eye on every change. No GUI CAD (no OpenSCAD, FreeCAD, or Fusion). The geometry engine is pip-installable, the viewer runs in a browser, and "done" means Claude actually looked at the render from six angles, not "it's watertight, ship it."
> The bundled self-contained parts viewer: every STL in a project, gridded on the print bed, grouped by category, with a searchable panel and per-part dimensions. One double-click HTML file, no server.

## Why

LLMs are good at writing the Python that generates a mesh and bad at noticing the bolt hole missed the shaft, the bracket is mirrored, or two parts collide. Numeric checks (`is_watertight`) pass while the part is visibly wrong. This skill closes that loop: it makes Claude **render the part and read the image** before claiming the change works, the same discipline a human modeler uses staring at the viewport.

## What it does

- **Parametric-first.** One `build.py` with a `PARAMETERS` block is the source of truth. Edit values, rerun, never hand-edit mesh output.
- **View → screenshot → iterate.** `serve.py` + `shoot.py` render iso / front / side / top + two section cuts to PNG via headless Chromium. Claude looks at the part from multiple angles, and the section cuts confirm internal features (bores piercing, cavities connecting, wall thickness).
- **Parts-kit fan-out.** Want a whole family of parts at once? The skill fans out one subagent per part against a shared `lib.py` helper API, then builds them in a single pass. Measured: 19 parts, every one watertight on first build.
- **Two viewers.** `viewer_glb.html` for a single live-reloading assembly GLB (per-part toggles, explode slider, section cut, L/W/H dimension lines, Z-up). `parts_viewer.py` bundles a directory of STLs into the one-file HTML grid shown above.
- **FDM design rules + mechanisms references** loaded on demand: print orientation, self-supporting geometry, minimum feature size, PLA vs PETG, gears and worms, press-fits and clearances, bearings, snap joints.
- **Engine-agnostic.** Use `trimesh` + `manifold3d` for mesh surgery on downloaded STLs, or a real BREP kernel (`build123d` / `CadQuery`) for new parts with native fillets, chamfers, and threads. Both are `pip install`, no system CAD.

Pairs with **[bambu-3mf-export](https://github.com/m-esm/bambu-3mf-export)** to turn finished STLs into a sliceable Bambu Studio `.3mf` project with print settings baked in.

### Option 1: Manual (works everywhere, all projects)

```bash
git clone https://github.com/m-esm/3d-print-modeling ~/.claude/skills/3d-print-modeling
```

Restart Claude Code. The skill auto-loads when you describe a modeling task, or run `/3d-print-modeling`.

## Usage

Describe the part. Claude loads the skill and runs the loop:

> Make a parametric M8 bolt and a matching nut, then a wall bracket they bolt through.

> This part is too flexible. Thicken the spine to 4mm and add a 45-degree gusset, then show me the section cut.

> Give me a family of 42mm beam connectors: corner, tee, cross, end cap.

Or invoke it explicitly with `/3d-print-modeling`.

## What's in here

```
SKILL.md                 the skill itself (workflow + FDM rules Claude reads)
references/
  design-rules-checklist.md  R1–R7 hard-rule floor (seed as docs/DESIGN-RULES.md)
  hard-won-patterns.md       clamp, seat-kiss vs body dig, residual deck, derived
                             packaging envelopes, relief orphans (2026 Klonk/intercom)
  fdm-design-rules.md        print orientation, supports, min feature size, PLA vs PETG
  mechanisms-and-fits.md     gears/worms, retention, servo mates, springs, bearings
  assembly-verification.md   fitmap, seat-kiss classifier, freezes, retention, pose
  csg-robustness.md          boolean playbook + late-union keepouts + cache
scripts/                 generic, copy into a project as needed
  serve.py               localhost static server for the viewer
  shoot.py               headless multi-angle Playwright renders
  viewer_glb.html        Three.js assembly viewer (toggles, explode, section, dims)
  viewer_stl.html        single-STL viewer for mesh surgery
  parts_viewer.py        bundle a dir of STLs into one self-contained HTML grid
  stlpaths.py            subsystem output router (keeps the repo root clean)
  Makefile               make build / export / viewer / shot / install / all
  requirements.txt       pinned toolchain
```

## Security

Skills can run code. This one ships Python that Claude executes: mesh generation, a localhost static server, and headless Chromium screenshots. No network calls beyond `pip` / `playwright install`, no credential access. Read `SKILL.md` and `scripts/` before installing, same as any skill.

File: references/design-rules-checklist.md
# 3D DESIGN RULES (mandatory, all agents: Claude / Grok / Codex / Kimi)

Hard rules for every parametric-CAD project in this workspace (Python + trimesh/manifold3d,
FDM printing on a Bambu A1, 0.4 mm nozzle, PLA/PETG). Every one of these was paid for with
a failed print or a physically un-assemblable part that passed all renders. Read this
BEFORE touching geometry. Cite rules by number in reviews and fix ledgers (e.g. "violates
R3.1"). Repo-specific gates, axis glossary, and commands live in `AGENTS.md` and
`docs/AGENT-LOOP.md`; this file is the cross-project floor.

## R1. Printability

- **R1.1 Minimum feature 0.6 mm; structural walls >= 0.8 mm.** Anything thinner is
  silently smoothed away by the slicer (Arachne), it will not exist in the print. Walls in
  multiples of 0.4 slice cleanest. Load-bearing: >= 0.8.
- **R1.2 Overhangs <= 45 deg self-support; flat internal ceilings do not print.** Close a
  cavity with a 45 deg gable/taper, or open it upward. Support inside internal features is
  unremovable, design it out, don't "let support handle it".
- **R1.3 Declare the print orientation at design time, per part.** Raised detail on a
  bed-facing side floats the whole part on stilts; engrave flush instead. Open-top
  cavities up; lids flat-top-down; crisp detail face-down.
- **R1.4 Holes print undersize.** Add ~0.2 mm diametral on vertical bores, more on
  horizontal ones. Never design a running bore at nominal diameter.
- **R1.5 Layers are weak in peel/tension.** Orient parts so drive loads, snap-arm roots,
  and thin necks are loaded along layer lines, not across them.
- **R1.6 Never print a gear with a coaxial pin/journal attached.** Split into gear (flat
  on bed) + pin (vertical), joined by hex/square flats. One-sided journal printed
  gear-face-down is the only exception.
- **R1.7 Material is a mechanical decision.** PLA creeps under sustained load and softens
  ~50 C. Springs, snaps, and continuously loaded gears want PETG.
- **R1.8 Print-in-place gaps >= 0.4 mm** or the parts fuse into one.

## R2. Clearances and collisions

- **R2.1 Nothing runs at zero.** Running fits >= 0.2-0.3 mm per side; slide-together
  joints ~0.4-0.5. FDM bias: plugs print oversize, cavities undersize.
- **R2.2 Boolean "no overlap" proves neither "no press" nor "it turns".** Measure signed
  clearance (fitmap) and, for gears, backlash rotate-until-contact in both directions.
  0.00 deg of play is a bind even when booleans pass.
- **R2.3 Sweep everything that moves across FULL travel to the hard stops** (stall
  angles, not the software limit), against the fixed parts, the parent group, AND the
  other clamshell half / lid. A neutral-pose check misses most collisions.
- **R2.4 Whitelists stay honest.** Only named, designed contacts (seats, presses, meshes)
  get whitelisted, pair-specific, with a reason. A new unexpected contact is a failing
  gate to investigate, never a whitelist entry to add.
- **R2.5 Every clearance is a named parameter** with a one-line why. No magic 0.25s
  scattered in geometry code.

## R3. Assembly (can it physically go together?)

- **R3.1 Every part needs a real insertion path**: through which opening, in what order,
  what blocks it. Verify the PATH (swept translate, parts present at that assembly stage),
  not just the final pose. Perfect final-pose clearance with no way in is a broken design.
- **R3.2 A part can be trapped by a feature added later for another part.** Re-check
  insertion paths after ANY housing/pocket/wall edit.
- **R3.3 Bearings, nuts, and bought parts drop in AFTER printing** through open pockets.
  Nothing captured mid-print (no pause-and-insert designs unless the user asks).
- **R3.4 Bench-assemble cartridges.** Motor + worm + bearings build as a unit on the bench
  and drop in together; don't design screws deep inside a shell.
- **R3.5 The moment assembly order matters, write it into `docs/ASSEMBLY.md`.**

## R4. Screws and nuts

- **R4.1 Threads live in metal, not plastic.** Captive hex-nut pocket (across-flats
  + ~0.2, depth + ~0.2) or heat-set insert. Self-tapping into printed plastic only for
  one-time, low-load joints, with a pilot ~0.8-0.85x the thread OD, and documented as a
  deliberate exception.
- **R4.2 Clearance hole = nominal + ~0.4** (M3 -> 3.4). Counterbore or recess the head;
  verify driver access to every head. A driver channel longer than ~50 mm is a design
  smell, redesign the joint.
- **R4.3 Do the stack math per joint.** Screw length must cover the clamped stack plus
  full nut engagement; a screw that bottoms out, or bites nothing (every hole a clearance
  hole), passes every render and clamps nothing.
- **R4.4 The nut must be insertable.** Check the physical gap for the nut and the tool
  that holds it. If no nut fits in the space, redesign or switch to a documented
  self-tap/insert, don't model a nut that can't get there.
- **R4.5 Default to drawer hardware: M3 workhorse, M2 tight/light, M4 for real load.**
  Don't design around specialty fasteners the user must buy when common ones work.

## R5. Torque and load paths

- **R5.1 Name the feature carrying torque at EVERY interface** (D-flat, hex, key,
  spline). A plain round bore is a freewheel. A press fit on a smooth rod creeps loose in
  plastic under sustained torque.
- **R5.2 Never neck a load-bearing shaft down** to pass a bearing bore; it breaks at the
  neck. Re-journal or relocate the bearing instead.
- **R5.3 Springs never sit in the drive path.** Load goes through rigid features; springs
  only reseat/return. A spring that sees drive torque creeps or shears.
- **R5.4 Current-limit the motor and never dwell at stall.** Stall torque through a high
  ratio shears printed features; treat the current limit as the shear fuse and park/home
  at a rest position, not against a stop under power.
- **R5.5 Grease the meshes**; design running clearance as a grease reservoir. Lubrication
  is the biggest life factor for printed gears.

## R6. Bought parts

- **R6.1 Never model a bought part from memory.** Datasheet, caliper, or user-supplied
  STL/STEP. Echo the critical dims back for confirmation before geometry depends on them.
- **R6.2 Mark estimated dims as ESTIMATE, caliper before printing.** Guessed motors,
  boards, keypads, and battery holders have each cost a reprint.

## R7. Verify before saying "done"

- **R7.1 After every geometry change: rebuild, render multiple angles + section cuts +
  the bottom view, and actually read the images.** Numeric gates miss visual bugs; the
  file path is not the render. Ghost/translucent renders hide interference, contact
  questions get numbers.
- **R7.2 Run the repo's gates** (make targets in `AGENTS.md`) before claiming done. Green
  gates plus at least one read screenshot is the floor.
- **R7.3 Encode every user-approved feature as a check/invariant the same turn** it is
  approved. Never weaken or delete a check or whitelist entry without explicit user
  sign-off; a failing check means the geometry regressed.
- **R7.4 Friction, snap, press, and spring behavior cannot be verified virtually.** Say
  "needs a test print to dial in" plainly instead of claiming it works from a render.
- **R7.5 Restate spatial instructions in axis terms before implementing** ("user 'up' =
  +Y on the door, correct?"). If the user corrects the same pose twice, stop iterating
  and ask which faces/edges mate.

File: references/fdm-design-rules.md
# FDM design rules (hard-won)

Design-for-manufacturing rules for FDM printing, learned by breaking real prints. Target
printer in these projects is a **Bambu Lab A1 / A1 Mini** (256×256×256 mm, 0.4 mm nozzle,
Textured PEI plate, max bed 100 °C), generic PLA or PETG. Most of this generalizes to any
0.4 mm-nozzle FDM machine.

## Minimum feature size ≈ 0.6 mm

Anything thinner than ~0.4–0.6 mm gets **smoothed away or dropped by the slicer's Arachne
perimeter generator / minimum-feature filter** and won't appear in the print. A real example:
0.5 mm grip ridges on a coupler vanished entirely in slicing. Calibrated breakdown for a 0.4 mm
nozzle:
- **Structural walls: ≥ 0.8 mm** (two 0.4 mm perimeters) for anything load-bearing or that must
  not flex/creep. Walls that are a multiple of the nozzle (0.8 / 1.2 / 1.6) slice cleanest.
- **Visible/functional detail you want reliably present: ≥ 0.6 mm.** This is the safe default for a
  tooth tip, thread crest, grip ridge, or embossed mark. Make `build.py` assert it every run.
- **Absolute single-wall floor ~0.4 mm** (Arachne can print a deliberate ~0.32–0.4 mm single wall
  *only* with well-calibrated flow). Don't design at this edge unless you've dialed flow in, any
  variance magnifies; treat it as a special case, not a target.
Have `build.py` print a feature-size report against these thresholds.

## Print orientation + self-supporting geometry

The whole game is designing so the part prints **with no (or minimal) support**, because support
on internal features is unremovable and ruins surfaces. Techniques that worked:

- **45° gable / tapered roofs instead of flat ceilings.** A sealed hollow part (e.g. a pressurized
  chamber) can print as one piece only if its internal ceiling is a 45° gable revolved/extruded to
  a peak, a flat internal ceiling needs un-removable support. Same trick closes a hollow leg cavity:
  taper the cavity roof shut at 45° so it self-supports, no bridge.
- **Open-top cavities print support-free** (the walls rise vertically, nothing bridges). Orient
  boxes/enclosures cavity-side UP.
- **Thread/shaft run-outs.** A worm threaded only in its center, with the thread *growing out of*
  the plain shaft over ~6 mm, prints vertically with no floating-cantilever shelf. Avoid an abrupt
  overhanging step where a feature starts mid-air.
- **Flat-face-down for crisp detail.** A keypad with raised digits prints front-face-down so the
  digits land crisp on the bed and keycaps are self-supporting islands. Lids print flat-top-down
  (the export flips them) so every cavity opens upward.
- **Engrave features flush, don't raise them, on a face that prints down.** The turntable's top plate
  had a *raised* angle-scale ring; flipped face-down for the print it floated the whole 176 mm disc
  ~1 mm off the bed, so the slicer bridged and drooped the entire underside. Engraving the scale
  *flush into* the flat face (recess opens upward when flipped) lands the face flat on the bed and
  drops auto-support to zero. A raised feature on the bed-facing side is a stilts-and-bridge trap.
- **Narrow-base / wide-top dovetail tongues self-support**; wide-base/narrow-top overhangs don't.
- **Diagnose floating regions with a bed-facing heightmap**: raycast straight down onto the part
  in its print orientation; any region sitting above the lowest contact plane is a mid-air bridge
  that will fail. This caught a motor-enclosure roof floating 3 mm above the bed, a ~23 cm² mid-air
  bridge that failed in *every* orientation until the enclosure was extended flush with the bed.

## Support strategy

- **Auto *tree* support is the safe default** when a part genuinely has overhangs. It builds only
  under real overhangs and leaves self-supporting faces (open-top cavities, ramped catches,
  flat-top-down lids) bare. Disabling support globally to "save time" silently fails the parts that
  needed it (enclosure roofs, wire holes, recess ceilings). Don't turn support off without checking
  each part's overhangs.
- **Tall thin parts (a worm: ~69 mm tall on a Ø8 base) are the hardest case.** Printed vertically
  for the best thread, they fail two ways: the thin upper section prints alone so layers don't cool
  (stringy/melty top), and the small base peels while the molten top drags on the nozzle. What
  worked: **vertical + tree support** (gives the thin section structure + a heat path) + a **~12 mm
  brim** (base adhesion) + full fan + slightly lower temp (215 °C) + min-layer-time ~12 s. A *long*
  min-layer-time makes it WORSE (the nozzle dwells on the part). A sacrificial cooling tower was
  tried and dropped in favor of tree support. Fallback: horizontal-with-support (rougher thread).
- **A SHORT worm flips the orientation calculus: lay it horizontal.** The turntable's worm (~Ø17 ×
  29 mm) printed axis-vertical packed unremovable support into every thread underside (a 360°
  horizontal overhang at each turn) and fouled the mesh. Laying it horizontal (rotate the axis to
  lie along the bed) halved the overhangs, kept the support external and peelable, and printed ~2×
  faster (support segments 370→120). So: **tall worms go vertical+tree for thread quality; short
  stubby worms lay flat so support stays off the threads.** Either way, test-print to confirm the
  thread finish before trusting it in a drive.

## PLA vs PETG (material choice is a mechanical decision)

- **PLA** is fine for fit-checks and parts that don't see sustained load or warmth. It **creeps
  under sustained load** and softens around ~50 °C.
- **PETG** for anything load-bearing, spring-like, warm, or wet: it resists creep, reaches ~70 °C,
  bonds watertight, and has better layer adhesion. Use it for gears/worms under continuous load,
  living-hinge/flexure parts, snap latches, and water-contact parts.
- **Transparent PETG** reads translucent at thin walls, nice for showing internal mechanism, but
  then you want **0 % infill** (infill is opaque/ugly through clear walls); see the hollowing note.

## Pressure parts: walls are set by hoop stress, not printing

For a part under internal pressure (e.g. a water chamber), wall thickness is a **stress**
calculation, not a min-print one. Hoop stress = P·R/t. Worked example: a Ø232 ring at 5 bar
static (valve-close / water-hammer) needs ~2.4 mm wall (≈ SF 2 in PETG); 1.2 mm gave ~48 MPa
≈ PETG yield and would creep/crack. Note the load case matters: the same chamber *flowing* is
only ~0.07 bar (trivial), the wall is sized for the static/transient spike. Thinner walls are
only safe if you also drop the bore diameter (lowers chamber pressure); pressure and wall are
coupled. Have `build.py` print the hoop-stress + safety-factor every run.

## Warp / bed adhesion (big thin parts)

A big thin part with a heavy feature near the bed **edge** warps and peels, the edge is the
coolest, weakest-grip zone. Fixes that worked on a Ø232 PETG ring that spaghettified at the front:
- **Keep parts off the bed edge.** Pull the diameter in so the part sits on the well-heated center
  (e.g. 13 mm margin, not 4 mm). For very large parts, orient diagonally (heavy feature into a corner).
- **Trim warp mass**, a chunky overhang gusset slimmed 24→14 mm warps less.
- **Brim** (8 mm outer), **slow first layer** (~20 mm/s), reduced cooling for the first ~3 layers,
  **elephant-foot compensation** (~0.15 mm), and a **clean plate wiped with IPA** (skin oils kill
  PETG grip). Dry filament, no room draft.

## The hollowing lesson: slicer settings usually beat geometry surgery

For a constant-cross-section, overhang-free part (e.g. a tripod leg), **carving an internal cavity
in CAD does NOT beat just slicing the solid at low infill**, the slicer already shells a solid to
outer-perimeters-only at 0 % infill. Measured in BambuStudio CLI: the original solid leg at
**0 % infill + 0.28 mm layer + 2 walls** printed **−44 % time / −38 % filament** vs the 15 %/0.20
default, while the hollowed `_light` mesh was a **net negative** (the carved cavity only adds inner
perimeter paths → slightly slower + heavier). Walls thicker than ~2.0 mm print *heavier* than
slicing the solid at low infill.

Geometry-hollow earns its place only in a narrow regime: **transparent PETG at 0 % infill** (where
you can't use infill for stiffness and a flat solid cap would sag bridging a wide ceiling), there,
thin defined walls + a self-supporting tapered roof give a clean, bridge-free, supportless print
*and* perimeter-wall stiffness so a load-bearing part can run 0 % infill safely. Otherwise: **leave
parts solid and slice at 0 % infill + 2–3 perimeters.** Reach for slicer settings before mesh surgery.

## Lightening that does pay off

- **Spoke a wheel** (e.g. 5 holes through a gear web): real volume drop with the torque path intact
  (rim + hub + spokes). A worm-wheel went 70 → 46 cm³ (−34 %) this way.
- **Thread only the engaged zone** of a worm (center ~6 teeth), leave the rest plain shaft.
- These are *model* volume reductions that also shrink real print time, unlike shelling a solid
  constant section.

## Chunky parts are FLOW-LIMITED, not setting-limited

For a big solid-ish part (a bracket, a clamp arm), print time is often just the time to *extrude
the volume* at the filament's max flow. PETG melts at ~10-12 mm³/s on a 0.4 mm nozzle, so the floor
is `volume / (flow * 3600)` hours **regardless** of layer height / walls / infill. A 216 cm³ PETG
bracket → ~6 h floor at 10 mm³/s; dropping 0.24→0.28 mm and 20→10 % infill barely moved it.

When the user says "too slow", check the volume floor first, then pull the levers that actually
matter for a flow-limited part, biggest first:
1. **Bigger nozzle** (0.4 → 0.6 mm): wider lines + higher melt rate (~20 mm³/s) ≈ *halves* time.
   Perfect for no-fine-detail parts; keep threaded fasteners on the 0.4.
2. **Turn support OFF when the part is self-supporting** in its orientation. Auto-tree support can
   silently fill horizontal bores with hard-to-remove material AND add hours. Orient so cavities /
   pockets open upward, then disable support (clearance bores tolerate a little bridge sag).
3. **Use less plastic — shrink the geometry, not the settings.** The part is usually over-built:
   shrink the outer section toward what actually has to fit (e.g. a 46 mm body around a 38 mm nut →
   42 mm dropped 216→148 cm³, −31 %). Enlarging an existing through-bore also works but adds bolt slop.
4. Raise `filament_max_volumetric_speed` to 12-14 if the filament tolerates it (direct multiplier).

Layer height + infill are real levers on *tall thin* parts (many layers, little flow per layer);
they're weak on *chunky* parts where flow is the wall.

**The 0.8 mm nozzle is not a free `nozzle_diameter` flip.** On the dual-axis-turntable, switching a
profile to a 0.8 nozzle by editing `nozzle_diameter` alone made perimeter-heavy parts *slower*: the
flow stayed capped at the 0.4 profile's `filament_max_volumetric_speed` (~12 mm³/s), so wider lines
just took longer per mm. To actually get the ~35 % time win you have to (1) raise
`filament_max_volumetric_speed` to ~21, (2) set `print_compatible_printers` to the 0.8-nozzle
machine or the slicer refuses with "not compatible", and (3) widen any fine feature that has to
survive the fat bead (degree ticks went 0.8→1.8 mm). And the hidden cost: **a 0.8 nozzle's ±0.25 mm
tolerance swamps a designed 0.1–0.2 mm interference, so every press-fit becomes a glue-fit.** Print
bearing seats and snap pins on the 0.4, or plan to epoxy/CA them. Keep the fast 0.8 for the bulk
structural parts (shell, cradle), not for anything that has to grip.
